Repository: Akhatova/SAXS

# SAXS
Here you can find a python script for data treatment of SAXS integrated intensity across the weld.
Please open "SAXS analysis step by step.ipynb".

The script includes:
1. Brief theory
2. SAXS intensity profile analysis
3. EPMA concentration profile analysis
4. Table with experimental and calculated values of M23C6 lattice parameter
5. Calculation of matrix lattice parameter based on:

	a) A.J. Bradley, The lattice spacing of iron-nickel alloys
	
	b) A.Beskrovni, Effect of Cr content on the crystal structure and lattice dynamics of FCC Fe–Cr–Ni–N austenitic alloys
	
6. Electronic contrast
7. Precipitate volume fraction

Unfortunately, the results are still...weird. Unless there is an error in my calculations. You can view my code for those. Hope it's clear enough, I'm not a good coder.

I tried an assumtion that lattice paramater of precipitate is 3 times of matrix lattice parameter throughout all area. In that case, the value of volume fraction of precipitates look more reasonable (3% after PWHT and 5% after 450°C aging), but I don't see the reason to trust them. Firstly, because the assumtion is just a fantasy, and secondly, because the peak has shifted from 20 to 10 micrones, which does not correspond to the carbon profile.

File: A4_61_at_fit.csv
Distance,Cr_at,Fe_at,Ni_at,Mn_at,C_at
0,0.353423905,95.69257094,0.981127748,1.684342369,0.51943956
10,15.34013349,53.91033116,27.87396058,0.735373346,0.802974087
20,20.79943994,38.7368598,36.40324108,0.687092948,1.063104
30,24.62018089,28.9406122,42.42084743,0.646354326,0.956666667
40,26.9968824,23.49399917,46.23770025,0.612489883,0.787048786
50,28.31094418,20.88617616,48.41418341,0.584757722,0.589759054
60,28.95669878,19.81093542,49.52994401,0.562384652,0.442134335
70,29.23874849,19.42916795,50.04416482,0.544603103,0.331672136
80,29.34824127,19.31244779,50.25721795,0.530680651,0.249017297
90,29.3860195,19.28171987,50.33657437,0.519941647,0.187169693
100,29.39760428,19.27475446,50.3631466,0.511781192,0.140891383
110,29.4007616,19.27339499,50.37114534,0.505672238,0.106263011
120,29.40152636,19.27316654,50.37330984,0.501166961,0.080351861
130,29.40169099,19.27313349,50.37383637,0.497893719,0.060963492
140,29.40172249,19.27312937,50.37395152,0.495550909,0.046455881
150,29.40172784,19.27312893,50.37397415,0.493898955,0.035600365
160,29.40172865,19.27312889,50.37397815,0.492751433,0.027477577
170,29.40172876,19.27312889,50.37397879,0.49196615,0.021399592
180,29.40172877,19.27312889,50.37397888,0.491436739,0.016851656
190,29.40172877,19.27312889,50.37397889,0.491085128,0.013448602
200,29.40172877,19.27312889,50.37397889,0.490855072,0.01090222
210,29.40172877,19.27312889,50.37397889,0.490706783,0.008996856
220,29.40172877,19.27312889,50.37397889,0.49061262,0.007571141
230,29.40172877,19.27312889,50.37397889,0.490553714,0.00650433
240,29.40172877,19.27312889,50.37397889,0.490517411,0.005706075
250,29.40172877,19.27312889,50.37397889,0.49049537,0.005108769
260,29.40172877,19.27312889,50.37397889,0.490482188,0.004661827
270,29.40172877,19.27312889,50.37397889,0.49047442,0.004327397
280,29.40172877,19.27312889,50.37397889,0.490469911,0.004077155
290,29.40172877,19.27312889,50.37397889,0.490467332,0.003889908
300,29.40172877,19.27312889,50.37397889,0.49046588,0.003749798
310,29.40172877,19.27312889,50.37397889,0.490465073,0.003644959
320,29.40172877,19.27312889,50.37397889,0.490464633,0.003566511
330,29.40172877,19.27312889,50.37397889,0.490464395,0.003507812
340,29.40172877,19.27312889,50.37397889,0.490464269,0.003463889
350,29.40172877,19.27312889,50.37397889,0.490464203,0.003431024
360,29.40172877,19.27312889,50.37397889,0.490464169,0.003406431
370,29.40172877,19.27312889,50.37397889,0.490464152,0.00338803
380,29.40172877,19.27312889,50.37397889,0.490464144,0.003374261
390,29.40172877,19.27312889,50.37397889,0.490464139,0.003363958
400,29.40172877,19.27312889,50.37397889,0.490464137,0.003363958

File: A4_zone_61_Q_SAXS_df2.csv
y,Cr,E1,E2,E3,E4,E5,E6
-140,0.003508536,0.000149806,8.73E-05,0.000165446,0.000189737,0.000192095,0.000188163
-130,0.003442204,7.13E-05,0.000122748,0.00011873,0.000171808,0.000116866,0.000173899
-120,0.002804636,0.000178307,0.000237259,0.00021466,0.000220983,0.00017642,0.000175031
-110,0.004049398,0.000228512,0.000220662,0.00022025,0.00020363,0.000229723,0.000241881
-100,0.004274447,0.000222237,0.000254546,0.000224407,0.000228316,0.000213586,0.000210177
-90,0.004022671,0.000258475,0.00026871,0.000269616,0.000257534,0.000284994,0.000247708
-80,0.004615375,0.000265962,0.000337718,0.000292517,0.000253126,0.000279077,0.000275321
-70,0.004138616,0.000271044,0.000280232,0.000280035,0.000238164,0.000257091,0.000266851
-60,0.00468819,0.000279735,0.000309254,0.000307009,0.000259679,0.000269333,0.000243538
-50,0.003864209,0.000330754,0.00027771,0.000315865,0.000296407,0.000286942,0.000267118
-40,0.004392135,0.000370651,0.000311852,0.000335115,0.000324092,0.00029866,0.000298602
-30,0.005706633,0.000478365,0.00052845,0.000503779,0.000471452,0.000429188,0.000361996
-20,0.006587107,0.000659263,0.000625368,0.000580955,0.000598157,0.000604528,0.000526367
-10,0.007990419,0.001422134,0.001885062,0.001626172,0.002051336,0.001232341,0.000871495
0,0.010457149,0.004637268,0.005948014,0.005589653,0.005573438,0.004989844,0.00320892
10,0.080160227,0.008187388,0.0095573,0.008976107,0.008281963,0.008308841,0.00701634
20,0.175886837,0.006697787,0.004833422,0.004942977,0.004316806,0.006836049,0.008928328
30,0.215927888,0.002506686,0.003087301,0.001807842,0.001853665,0.002941038,0.004219332
40,0.247697276,0.000876189,0.00337931,0.000695744,0.000818344,0.001307247,0.001958663
50,0.266780652,0.000671659,0.003310923,0.000738632,0.000333403,0.000687643,0.001052432
60,0.276176053,0.000279299,0.002516504,0.001049411,0.000532251,0.000571399,0.00066292
70,0.281779849,0.000475553,0.002003958,0.000901166,0.000489635,0.000744694,0.000759403
80,0.290005874,0.000322395,0.001050546,0.000298583,0.000355856,0.000494113,0.000714996
90,0.297227134,0.000791879,0.001046188,0.000203488,0.000279707,0.000376975,0.000622247
100,0.298646904,0.000749861,0.00022944,0.000179745,0.000334978,0.000416047,0.000548281
110,0.299414326,0.000749158,2.69E-05,0.000127577,0.000205883,0.00021821,0.000389326
120,0.298818051,0.000471737,9.27E-05,1.67E-05,0.000205789,0.000258888,0.000407184
130,0.303026724,0.000289301,3.89E-05,8.77E-05,0.000301181,0.000236975,0.000403575
140,0.302760445,0.000253435,2.71E-14,0.000462855,0.000591716,0.000454115,0.000463905
150,0.301688608,0.000520948,2.29E-14,0.000513093,0.001498077,0.000687747,0.00084092
160,0.295584968,0.000287855,8.69E-05,0.000309129,0.001322116,0.001126678,0.001220347

File: Atomic volume of precipitates.csv
Precipitate,Method,a,Material,Link
Cr23C6,Experiment,10.65,monocrystal,https://doi.org/10.1107/S0567740872007526
,,10.66,monocrystal,https://doi.org/10.1107/S0108768187097957
,,10.631,IN740H,https://mountainscholar.org/bitstream/handle/11124/78117/Casias_mines_0052N_10124.pdf?sequence=1
,,10.636,IN740,
,Calculated,10.531,monocrystal,https://doi.org/10.1016/j.actamat.2015.08.078
,,10.39,monocrystal,
,,10.903,monocrystal,https://doi.org/10.1016/j.actamat.2005.07.039
Fe23C6,Experiment,10.639,BCC-Fe nanocomposit,https://doi.org/10.1088/0957-4484/14/11/010
,Calculated,10.16,monocrystal,
,Calculated,10.467,monocrystal,https://doi.org/10.1016/j.actamat.2015.08.078
,,,,
,,,,
,,,,
Inconel,,,,
Alloy 690,Experiment,3.53,Bulk,https://scholar.google.com/scholar_lookup?author=Y.B..%20Lee&author=J.S..%20Jang&author=D.H..%20Lee&author=D.Y..%20Lee&author=I.H..%20Kuk&journal=J.%20Kor.%20Inst.%20Met.%20Mater.&volume=35&pages=935-41&publication_year=1997
625,Experiment,3.6,Bulk,https://doi.org/10.1016/j.scriptamat.2004.03.017
718,Experiment,3.62,Bulk,https://doi.org/10.1016/j.matdes.2016.01.041
600,Experiment,0.355,Bulk,https://doi.org/10.1016/j.jnucmat.2003.10.007

File: E3_int2_at_fit.csv
Distance,Cr_at,Fe_at,Ni_at,Mn_at,C_at
0,0.784535992,96.06762603,1.586376106,1.434001278,0
10,16.09400932,51.32787766,28.5818528,0.765881352,0.876174
20,19.42122222,43.71037052,33.58026197,0.727944357,1.088417
30,22.16845617,37.41407322,37.76982552,0.693290686,1.064346
40,24.34318598,32.39326836,41.16207551,0.661856454,0.726226102
50,25.99366313,28.53069109,43.81539149,0.633540989,0.437394488
60,27.19456687,25.66389571,45.8201964,0.608212351,0.271047966
70,28.03229145,23.61116567,47.28350942,0.585713143,0.175244168
80,28.59255016,22.19314502,48.31528273,0.56586637,0.120067977
90,28.95177812,21.2481081,49.01805274,0.548481165,0.088290405
100,29.17260184,20.64049035,49.48045929,0.533358197,0.069988777
110,29.30274317,20.26358918,49.77437073,0.520294639,0.059448338
120,29.37627554,20.03804075,49.95483477,0.509088573,0.053377792
130,29.41610785,19.90782385,50.06187487,0.499542776,0.049881589
140,29.43679429,19.83529514,50.12320641,0.491467851,0.047868024
150,29.44709411,19.79632179,50.15715351,0.484684692,0.046708353
160,29.45201073,19.77611766,50.17530461,0.479026304,0.046040465
170,29.4542608,19.76601286,50.18467989,0.474339025,0.045655809
180,29.45524803,19.76113724,50.18935775,0.47048321,0.045434274
190,29.4556633,19.75886766,50.19161246,0.467333441,0.045306686
200,29.45583077,19.75784842,50.19266228,0.464778337,0.045233204
210,29.45589552,19.75740682,50.19313448,0.462720051,0.045190884
220,29.45591952,19.75722224,50.19333965,0.461073519,0.04516651
230,29.45592805,19.75714781,50.19342576,0.459765537,0.045152473
240,29.45593096,19.75711885,50.19346068,0.458733725,0.045144388
250,29.45593191,19.75710799,50.19347435,0.457925436,0.045139732
260,29.45593221,19.75710405,50.19347953,0.457296654,0.04513705
270,29.45593229,19.75710268,50.19348142,0.456810917,0.045135506
280,29.45593232,19.75710221,50.19348208,0.456438295,0.045134616
290,29.45593233,19.75710206,50.19348231,0.456154435,0.045134104
300,29.45593233,19.75710202,50.19348239,0.455939698,0.045133809
310,29.45593233,19.757102,50.19348241,0.455778383,0.045133639
320,29.45593233,19.757102,50.19348242,0.455658042,0.045133541
330,29.45593233,19.757102,50.19348242,0.455568892,0.045133485
340,29.45593233,19.757102,50.19348242,0.45550331,0.045133453
350,29.45593233,19.757102,50.19348242,0.4554554,0.045133434
360,29.45593233,19.757102,50.19348242,0.455420643,0.045133423
370,29.45593233,19.757102,50.19348242,0.455395605,0.045133417
380,29.45593233,19.757102,50.19348242,0.455377693,0.045133413
390,29.45593233,19.757102,50.19348242,0.455364968,0.045133411
400,29.45593233,19.757102,50.19348242,0.455355991,0.04513341

File: E3_interf2_epma.csv
Label,No,X,Y,,,Z,FL,W%(C ) ,W%(Cr) ,W%(Mn) ,W%(Fe) ,W%(Ni) ,C_at,Cr_at,Mn_at,Fe_at,Ni_at
interf2/1_70,70,12244,-1923,221,217,94,217.0362863,0.034,27.2272,0.5274,18.7476,50.6755,0.1634,30.1824,0.5533,19.3493,49.7516
interf2/1_69,69,12244,-1919,217,213,94,213.0370704,0.0211,26.4693,0.4533,19.5918,50.8947,0.1013,29.311,0.4751,20.1991,49.9135
interf2/1_68,68,12244,-1914,212,208,94,208.0380802,0.0168,26.2673,0.4388,20.0027,51.2401,0.0803,28.9417,0.4576,20.5196,50.0008
interf2/1_67,67,12244,-1910,208,204,94,204.038913,0.0412,26.7093,0.5111,19.056,50.9482,0.1979,29.5996,0.5361,19.6619,50.0046
interf2/1_66,66,12244,-1905,203,199,94,199.0399866,0.0287,26.7389,0.4417,19.4238,50.866,0.1375,29.5736,0.4624,20.0016,49.8249
interf2/1_65,65,12244,-1901,199,195,94,195.0408728,0.0477,26.1591,0.4256,19.8605,51.3992,0.2273,28.8158,0.4437,20.3689,50.1443
interf2/1_64,64,12243,-1896,194,190,94,190.0222361,0.0478,27.0674,0.4764,18.8698,50.8196,0.2289,29.9745,0.4993,19.4554,49.8418
interf2/1_63,63,12243,-1892,190,186,94,186.0228923,0.0384,26.2898,0.4059,19.7159,51.3049,0.1834,29.0065,0.4238,20.2533,50.133
interf2/1_62,62,12243,-1888,186,182,94,182.023568,0.0292,26.3132,0.405,19.869,51.4448,0.1391,28.9527,0.4217,20.3546,50.1319
interf2/1_61,61,12243,-1883,181,177,94,177.0244413,0.0452,26.6648,0.4444,19.3831,51.041,0.216,29.4536,0.4646,19.934,49.9318
interf2/1_60,60,12243,-1879,177,173,94,173.025164,0.0111,26.2673,0.4115,19.7166,51.6084,0.0528,28.9389,0.429,20.224,50.3552
interf2/1_59,59,12243,-1874,172,168,94,168.0260991,0.0241,26.0315,0.3925,19.7949,51.53,0.1152,28.7405,0.4101,20.3478,50.3863
interf2/1_58,58,12243,-1870,168,164,94,164.026874,0.1047,26.4214,0.4193,19.571,51.4397,0.4979,29.0186,0.4359,20.0125,50.0351
interf2/1_57,57,12243,-1866,164,160,94,160.0276738,0.0134,26.4894,0.4613,19.398,51.1914,0.064,29.3084,0.483,19.9824,50.1621
interf2/1_56,56,12243,-1861,159,155,94,155.0287105,0.0013,26.5744,0.4914,19.1691,51.1281,0.0061,29.4703,0.5158,19.7921,50.2157
interf2/1_55,55,12243,-1857,155,151,94,151.0295712,0.0327,26.8779,0.4445,18.9524,51.22,0.1565,29.7164,0.4651,19.509,50.1531
interf2/1_54,54,12243,-1852,150,146,94,146.0306884,0.0173,26.5646,0.4758,19.1776,51.4065,0.0827,29.362,0.4977,19.7354,50.3221
interf2/1_53,53,12243,-1848,146,142,94,142.0316171,0.0369,26.9535,0.5053,18.9856,51.0986,0.1766,29.7752,0.5284,19.527,49.9928
interf2/1_52,52,12242,-1843,141,137,94,137.0128284,0.0146,27.0257,0.4735,19.0373,51.1486,0.0697,29.8425,0.4949,19.572,50.0209
interf2/1_51,51,12242,-1839,137,133,94,133.0134718,0.0365,26.6219,0.46,19.0287,51.2727,0.1749,29.4682,0.482,19.6107,50.2642
interf2/1_50,50,12242,-1835,133,129,94,129.0141389,0.0519,26.7432,0.4997,18.9552,50.978,0.2489,29.6366,0.5241,19.5575,50.0328
interf2/1_49,49,12242,-1830,128,124,94,124.0150082,0.0195,26.7759,0.4519,19.1083,51.4092,0.0934,29.5511,0.472,19.6346,50.249
interf2/1_48,48,12242,-1826,124,120,94,120.0157336,0.0754,26.2309,0.445,19.6393,51.7732,0.3583,28.7884,0.4622,20.0679,50.3232
interf2/1_47,47,12242,-1821,119,115,94,115.0166807,0.0334,26.8358,0.4978,18.6998,51.1116,0.1605,29.775,0.5227,19.3173,50.2245
interf2/1_46,46,12242,-1817,115,111,94,111.0174726,0.0068,26.5222,0.4589,19.5482,51.1103,0.0324,29.3221,0.4801,20.1215,50.0438
interf2/1_45,45,12242,-1812,110,106,94,106.0185084,0,26.4391,0.4708,19.4538,51.2009,0,29.2654,0.4932,20.0485,50.1929
interf2/1_44,44,12242,-1808,106,102,94,102.0193763,0.0145,26.842,0.4898,19.2854,50.9939,0.0692,29.6642,0.5123,19.8435,49.9108
interf2/1_43,43,12242,-1804,102,98,94,98.02028144,0.0038,26.6436,0.5041,19.2841,51.1292,0.0184,29.4816,0.5279,19.8667,50.1054
interf2/1_42,42,12242,-1799,97,93,94,93.02146916,0.1183,26.7598,0.5451,19.5178,50.7092,0.5637,29.4485,0.5677,19.9977,49.4224
interf2/1_41,41,12241,-1795,93,89,94,89.00269756,0.0571,26.6015,0.5615,19.6055,50.6891,0.2728,29.3855,0.587,20.1639,49.5907
interf2/1_40,40,12241,-1790,88,84,94,84.00343646,0.002,25.9291,0.4886,21.0463,50.0234,0.0098,28.715,0.5122,21.7003,49.0628
interf2/1_39,39,12241,-1786,84,80,94,80.00405924,0.0344,25.8429,0.5856,21.7099,49.1485,0.1649,28.6231,0.6138,22.3874,48.2108
interf2/1_38,38,12241,-1782,80,76,94,76.00471239,0.0521,26.952,0.6569,20.7766,48.8596,0.2493,29.8092,0.6876,21.3946,47.8594
interf2/1_37,37,12241,-1777,75,71,94,71.00557503,0.0815,25.1713,0.5668,23.8019,48.0431,0.3887,27.7308,0.591,24.414,46.8755
interf2/1_36,36,12241,-1773,71,67,94,67.0063052,0.0654,24.9697,0.6549,24.3438,47.5544,0.3121,27.544,0.6837,25.0019,46.4582
interf2/1_35,35,12241,-1768,66,62,94,62.00727266,0.0684,24.6811,0.5936,25.6515,46.4268,0.327,27.2602,0.6205,26.3783,45.4141
interf2/1_34,34,12241,-1764,62,58,94,58.00809433,0.0801,24.0237,0.5763,26.9641,45.9722,0.3821,26.4766,0.6012,27.6681,44.8721
interf2/1_33,33,12241,-1759,57,53,94,53.00918694,0.1545,23.6021,0.5775,27.8465,45.008,0.7381,26.0496,0.6033,28.6148,43.9943
interf2/1_32,32,12241,-1755,53,49,94,49.01011844,0.1896,23.8191,0.5902,27.186,45.3704,0.9049,26.2638,0.6159,27.9092,44.3061
interf2/1_31,31,12241,-1751,49,45,94,45.01110595,0.2243,23.4233,0.5722,27.9344,45.0857,1.0687,25.7755,0.596,28.6201,43.9397
interf2/1_30,30,12241,-1746,44,40,94,40.01242708,0.3135,22.7197,0.5665,30.1528,43.7613,1.484,24.8457,0.5863,30.7005,42.3835
interf2/1_29,29,12240,-1742,40,36,94,35.99340364,0.3611,21.9928,0.5562,31.9477,43.0934,1.6991,23.9072,0.5723,32.3339,41.4875
interf2/1_28,28,12240,-1737,35,31,94,30.9940812,0.457,20.4606,0.6246,36.9004,39.5026,2.1418,22.1504,0.64,37.1933,37.8745
interf2/1_27,27,12240,-1733,31,27,94,26.99466565,0.5186,19.4637,0.7095,39.2337,37.6569,2.4332,21.0968,0.7278,39.5933,36.1488
interf2/1_26,26,12240,-1729,27,23,94,22.99529222,0.6647,19.6774,0.8028,38.8742,37.4431,3.1049,21.234,0.8199,39.0568,35.7844
interf2/1_25,25,12240,-1724,22,18,94,17.99614191,0.6282,17.6427,0.7796,44.9024,34.0304,2.923,18.9615,0.793,44.931,32.3915
interf2/1_24,24,12240,-1720,18,14,94,13.99688162,0.5646,16.113,0.7574,49.011,31.6367,2.6303,17.3399,0.7714,49.106,30.1523
interf2/1_23,23,12240,-1715,13,9,94,8.997892027,0.5326,15.4899,0.6845,50.4437,31.2678,2.4765,16.6378,0.6959,50.4456,29.7441
interf2/1_22,22,12240,-1711,9,5,94,4.998778552,0.3807,10.938,0.8372,64.5198,21.7027,1.7786,11.8032,0.8551,64.8221,20.7411
interf2/1_21,21,12240,-1706,4,0,94,0,0,0.754,1.4051,95.297,0.7761,0,0.8241,1.4534,96.9713,0.7512
interf2/1_20,20,12240,-1702,0,-4,94,-3.998918188,0,0.4756,1.4205,96.0448,0.7542,0,0.5174,1.4627,97.293,0.7268
interf2/1_19,19,12240,-1698,-4,-8,94,-7.997728244,0,0.3601,1.4159,96.0187,0.7376,0,0.3925,1.4606,97.4349,0.712
interf2/1_18,18,12239,-1693,-9,-13,94,-13.01605797,0,0.2687,1.3718,96.112,0.66,0,0.2932,1.4168,97.652,0.6379
interf2/1_17,17,12239,-1689,-13,-17,94,-17.01568243,0,0.2522,1.3823,95.1465,0.685,0,0.2779,1.4415,97.612,0.6685
interf2/1_16,16,12239,-1684,-18,-22,94,-22.01514902,0,0.1959,1.4277,95.4092,0.6844,0,0.2153,1.4851,97.6333,0.6662
interf2/1_15,15,12239,-1680,-22,-26,94,-26.01466035,0,0.1805,1.3664,95.3072,0.7181,0,0.1987,1.4236,97.6775,0.7001
interf2/1_14,14,12239,-1675,-27,-31,94,-31.01395308,0,0.1944,1.379,95.0306,0.6932,0,0.2146,1.4407,97.6669,0.6777
interf2/1_13,13,12239,-1671,-31,-35,94,-35.01329122,0,0.1864,1.3522,95.6579,0.6174,0,0.2047,1.4052,97.7897,0.6004
interf2/1_12,12,12239,-1667,-35,-39,94,-39.01252132,0,0.1909,1.3804,95.4161,0.6655,0,0.21,1.4369,97.7049,0.6482
interf2/1_11,11,12239,-1662,-40,-44,94,-44.01136217,0.0332,0.1868,1.4377,95.3372,0.6929,0.1578,0.2052,1.4941,97.4691,0.6738
interf2/1_10,10,12239,-1658,-44,-48,94,-48.01022629,0.0396,0.1727,1.4748,94.8777,0.706,0.1888,0.1904,1.5389,97.3924,0.6894
interf2/1_9,9,12239,-1653,-49,-53,94,-53.00844154,0.0079,0.1753,1.4,95.4122,0.6749,0.0377,0.1927,1.4566,97.6558,0.6571
interf2/1_8,8,12239,-1649,-53,-57,94,-57.0065995,0,0.1712,1.4053,95.1161,0.6979,0,0.1888,1.4668,97.6627,0.6817
interf2/1_7,7,12239,-1645,-57,-61,94,-61.00421217,0,0.1506,1.381,94.9015,0.7049,0,0.1665,1.4452,97.698,0.6903
interf2/1_6,6,12238,-1640,-62,-66,94,-66.02272434,0.0002,0.1871,1.3932,95.6143,0.6619,0.0011,0.2054,1.4472,97.703,0.6434
interf2/1_5,5,12238,-1636,-66,-70,94,-70.02272434,0,0.1733,1.407,95.5195,0.6458,0,0.1904,1.4632,97.7179,0.6285
interf2/1_4,4,12238,-1631,-71,-75,94,-75.02272434,0.0495,0.179,1.4155,95.6668,0.6935,0.2346,0.1958,1.4655,97.4323,0.6718
interf2/1_3,3,12238,-1627,-75,-79,94,-79.02272434,0.0178,0.1705,1.4497,95.1861,0.7265,0.085,0.1875,1.5097,97.5099,0.7079
interf2/1_2,2,12238,-1622,-80,-84,94,-84.02272434,0.0325,0.1761,1.4567,94.8205,0.6748,0.1553,0.1944,1.5221,97.4683,0.6599
interf2/1_1,1,12238,-1618,-84,-88,94,-88.02272434,0.0386,0.1608,1.3909,94.6108,0.6717,0.1849,0.178,1.4574,97.5211,0.6586

File: E3_zone_1_Q_SAXS.csv
y,Cr,E1,E2,E3,E4,E5,E6
-150,0.003326785,0.001434653,0.001268366,0.001602494,0.001586234,0.001250337,0.000943826
-140,0.003373468,0.001251956,0.001166528,0.001303878,0.001188042,0.001126038,0.001431777
-130,0.003624653,0.001478575,0.001416985,0.001537726,0.001411982,0.001363149,0.001241561
-120,0.00376434,0.001257808,0.001255962,0.001233073,0.0010185,0.001229313,0.001304005
-110,0.003578516,0.001273894,0.001171196,0.001201769,0.001196127,0.001200153,0.000954676
-100,0.003341224,0.001106683,0.000931341,0.000952737,0.0010174,0.001207017,0.001168357
-90,0.003526301,0.001049448,0.000796983,0.000866553,0.000857916,0.000863978,0.001091696
-80,0.003781876,0.001096801,0.000892996,0.001003908,0.001030852,0.000926676,0.000858431
-70,0.00393397,0.001197157,0.000929309,0.001062294,0.001023018,0.000979246,0.001022598
-60,0.004101976,0.0013649,0.001242695,0.000944752,0.000936875,0.001234907,0.001040396
-50,0.00410746,0.001178303,0.001238049,0.000942499,0.000939841,0.000908386,0.001017418
-40,0.0049312,0.001310228,0.000851359,0.000978317,0.001161575,0.001035955,0.000964899
-30,0.004366571,0.001247066,0.000783669,0.001081582,0.001222901,0.000942788,0.001134864
-20,0.005535027,0.001221978,0.001222032,0.001188871,0.001196622,0.001164504,0.001163663
-10,0.005076778,0.001473177,0.000994292,0.001197836,0.001479755,0.001179158,0.00125768
0,0.008341171,0.003048881,0.002173385,0.003331403,0.004231275,0.002684647,0.001705465
10,0.030216227,0.004306597,0.004311563,0.005604859,0.00636892,0.005863714,0.004826736
20,0.115698818,0.003751564,0.00524582,0.005413392,0.005426215,0.007071619,0.007558919
30,0.161891012,0.002041094,0.003404785,0.002917366,0.002469255,0.004178061,0.006516331
40,0.187236244,0.001054469,0.001641004,0.0015102,0.001264287,0.001841294,0.003184534
50,0.206761047,0.000792999,0.001125472,0.001069058,0.000954622,0.001306542,0.001596674
60,0.217019736,0.000794521,0.001203185,0.001154613,0.001112403,0.001192161,0.001159996
70,0.227208503,0.000764666,0.001218136,0.001028379,0.001021405,0.001199358,0.001292375
80,0.23940348,0.000704931,0.001236582,0.000942403,0.000920084,0.00114996,0.001252435
90,0.24904587,0.000625209,0.001070214,0.000803706,0.000808529,0.00101235,0.001196309
100,0.255004683,0.00058358,0.000914433,0.000701619,0.000690706,0.000869678,0.001034617
110,0.257903943,0.000510141,0.001519289,0.000556478,0.000560795,0.000707798,0.000895095
120,0.259314782,0.000391097,0.002508061,0.000404104,0.000440527,0.000580884,0.00074632
130,0.262979449,0.000405888,0.00655734,0.000295893,0.000362753,0.000492769,0.00067607
140,0.266613646,0.00017129,0.013166814,0.000267563,0.000331233,0.000399182,0.000743924
150,0.269528581,0.000529705,0.013972625,0.000377985,0.000633556,0.000490641,0.000656925
